Repository: MSwML/ML-guided-material-synthesis

# ML-guided-material-synthesis

By [Bijun Tang](https://scholar.google.com.sg/citations?user=qwXbP28AAAAJ&hl=en), Yuhao Lu, [Jiadong Zhou](https://scholar.google.com.sg/citations?user=tmVOLIcAAAAJ&hl=en), Han Wang, Prafful Golani, Manzhang Xu, Quan Xu, [Cuntai Guan](http://www.ntu.edu.sg/home/ctguan/), [Zheng Liu](http://www.ntu.edu.sg/home/z.liu/)

Nanyang Technological University.

### Introduction

This repository contains the original models described in the paper "Machine learning-guided synthesis of advanced inorganic materials" (https://arxiv.org/abs/1905.03938). These models are those used for `MoS2 classification` task as well as `CQD regression` task.

**Note**

0. Re-implementations with **training code** and models from Facebook AI Research (FAIR): [blog](http://torch.ch/blog/2016/02/04/resnets.html), [code](https://github.com/facebook/fb.resnet.torch)
0. Code of improved **1K-layer ResNets** with 4.62% test error on CIFAR-10 in our new arXiv paper: https://github.com/KaimingHe/resnet-1k-layers

### Citation

If you use these models in your research, please cite:

	@article{Tang2019,
		author = {Bijun Tang, Yuhao Lu, Jiadong Zhou, Han Wang, Prafful Golani, Manzhang Xu, Quan Xu, Cuntai Guan, Zheng Liu},
		title = {Machine learning-guided synthesis of advanced inorganic materials},
		journal = {arXiv preprint arXiv:1905.03938},
		year = {2019}
	}

### Data

0. Download all data files from [this link](https://entuedu-my.sharepoint.com/:f:/g/personal/yuhao001_e_ntu_edu_sg/EoOOorjtaEJBhZ6W-NIFPH4BcxM3yUAasf2C01Za2CewkQ) and put inside your local `data` folder. (See [Code](#code) below for more information.)

### Code
0. Curves on ImageNet (solid lines: 1-crop val error; dashed lines: training error):
0. 1-crop validation error on ImageNet (center 224x224 crop from resized image with shorter side=256):

	model|top-1|top-5
	:---:|:---:|:---:
	[VGG-16](http://www.vlfeat.org/matconvnet/pretrained/)|[28.5%](http://www.vlfeat.org/matconvnet/pretrained/)|[9.9%](http://www.vlfeat.org/matconvnet/pretrained/)
	ResNet-50|24.7%|7.8%
	ResNet-101|23.6%|7.1%
	ResNet-152|23.0%|6.7%
	
0. 10-crop validation error on ImageNet (averaging softmax scores of 10 224x224 crops from resized image with shorter side=256), the same as those in the paper:

	model|top-1|top-5
	:---:|:---:|:---:
	ResNet-50|22.9%|6.7%
	ResNet-101|21.8%|6.1%
	ResNet-152|21.4%|5.7%
	
@ Yuhao Lu 2019

File: data/cqd_raw.csv
Mass of Precursor A (g),Solution Volume (ml),Reaction Temperature (°C),Reaction Time(h),Ramp Rate (°C/min),pH Value,Photoluminescence Quantum Yield
2,50,195,4,15,7,52.8
2,55,200,3,15,7,52.4
2.6,50,200,5,15,7,52.3
1.7,50,200,4,15,7,52.1
2,50,195,5,15,7,52.1
1,50,200,5,15,7,51.3
2,40,180,2,10,7,51.3
1.6,50,180,5,15,7,51.2
2,40,200,5,15,7,51.1
2,50,200,2,5,8,51.1
1.4,50,180,5,15,7,50.4
1.5,50,200,5,15,7,50.2
2.8,50,200,5,15,7,50.1
2,45,200,3,15,7,50.1
2,50,180,3,15,7,49.9
2,50,190,5,15,7,49.9
1.2,50,180,5,15,7,49.7
1.9,50,200,5,15,7,49.6
2,55,200,5,15,7,49.6
8,50,200,5,15,7,49.4
2,40,200,1,10,7,49.2
2,60,200,5,15,7,49.1
2,50,200,2,5,7,48.9
1,50,220,2,15,7,48.8
1,50,180,5,15,7,48.8
2,30,190,5,10,7,48.8
3,60,200,5,15,7,48.6
3,50,200,5,15,7,48.5
5,30,200,1,5,7,48.5
4,60,200,5,15,7,48.5
6,50,200,5,15,7,48.2
0.9,50,200,4,15,7,48.2
4,50,200,5,15,7,48.1
2,60,200,4,15,7,48.1
0.8,50,180,5,15,7,47.9
5,50,200,5,15,7,47.8
2.3,50,190,4,15,7,47.7
1.8,50,200,5,15,7,47.7
1.9,50,200,2,15,7,47.7
2,45,200,1,15,7,47.7
3,60,190,5,15,7,47.7
2,50,185,5,15,7,47.6
1,50,195,5,15,7,47.5
2,50,200,1,15,7,47
2,50,200,5,15,8,46.9
2,50,200,3,15,7,46.7
2,50,180,2,5,7,46.7
5,50,190,5,15,7,46.6
2,40,200,3,15,7,46.6
3.8,50,200,5,15,7,46.5
1.9,50,190,2,15,7,46.5
1.7,50,200,5,15,7,46.3
1.8,50,200,2,15,7,46.3
2,55,180,3,15,7,46.2
4,30,200,1,5,7,46.2
2,55,180,3,10,7,45.8
3.6,50,200,5,15,7,45.6
1.6,50,200,5,15,7,45.5
0.6,50,180,5,15,7,45.3
1.7,50,200,2,15,7,45.1
2,60,200,3,15,7,45.1
4,50,190,4,15,7,44.8
3.4,50,200,5,15,7,44.7
2,50,175,2,15,7,44.7
1.6,50,200,2,15,7,44.7
1,50,190,4,15,7,44.6
8,40,200,5,15,8,44.5
8.4,50,180,5,15,7,44.4
1.1,50,200,4,15,7,44.4
1,50,240,3,15,7,44.3
1.5,50,195,5,15,7,44.3
1.8,50,190,2,15,7,44.3
1,50,200,6,15,7,44.2
10,50,200,5,15,7,44.1
2,35,200,5,15,7,44.1
1.7,50,190,2,15,7,43.8
4,50,180,4,15,7,43.7
2,60,180,3,10,7,43.5
3.2,50,200,5,15,7,43.2
1.2,50,200,3,15,7,43.2
2,40,200,1,15,7,43.1
0.9,50,200,2,15,7,42.9
2,30,190,3,5,7,42.7
1,50,200,2,15,7,42.6
1,50,200,1,15,7,42.6
2.4,50,180,3,15,7,42.5
1.6,50,190,2,15,7,42.4
1,50,185,6,15,7,42.2
1.3,50,200,2,15,7,42.1
2,35,200,3,15,7,41.6
1,30,200,2,2,8,41.4
2,50,180,5,15,7,41.2
1,50,195,1,15,7,41.2
12,50,200,5,15,7,41.1
8.2,50,200,6,15,7,41.1
1.4,50,195,5.5,15,7,41.1
2,40,160,1,10,7,41.1
0.5,50,200,5,15,7,40.7
2,50,200,4,15,7,40.6
2,60,180,3,2,7,40.6
1.9,50,180,2,15,7,40.4
0.5,50,200,3,15,7,40.3
8.6,50,160,3,15,7,40.3
1.4,50,200,1,15,7,40.3
2,60,180,3,5,7,40.2
2,35,200,1,15,7,39.9
2,30,200,5,15,7,39.8
2.5,50,170,2,15,7,39.6
1,50,185,3,15,7,39.6
1,30,200,1,5,8,39.2
1.1,50,190,4,15,7,39.1
0.4,50,180,4,15,7,39
0.5,50,220,1,15,7,38.9
1.1,50,260,5,15,7,38.9
0.4,50,180,5,15,7,38.8
1.8,50,200,0.9,15,7,38.8
1.8,50,180,2,15,7,38.5
2,45,200,1,2,8,38.4
1,50,200,4,15,7,37.9
1.7,50,180,2,15,7,37.7
1.2,50,185,3,15,7,37.7
2,30,190,1,5,7,37.7
2,30,200,3,15,7,37.6
0.3,50,170,3,15,7,37.5
3,30,200,1,5,7,37.5
6,30,200,1,5,7,37.4
1,50,180,2,15,7,37.3
2,50,170,1,15,7,37.3
2,45,200,1,2,7,37.2
1.9,50,200,0.8,15,7,37.2
6,50,200,6,15,7,37.1
0.5,50,190,5,15,7,36.7
0.5,50,195,2,15,7,36.6
8,40,200,1,10,7,36.5
2,25,200,5,15,7,36.5
1,30,180,1,10,7,36.3
2,50,200,2,5,9,36.3
0.2,50,200,5,15,7,36
2,50,220,5,15,7,35.7
2,50,200,0.7,15,7,35.5
1.3,50,180,2,15,7,35.5
3,50,180,3,15,7,35.5
2,30,200,1,15,7,35.3
6,50,210,6,15,7,35.2
1.4,50,260,5,15,7,34.8
0.8,50,200,1,15,7,34.6
7,50,210,7,15,7,34.3
0.6,50,200,6,15,7,34.2
7,30,200,1,5,7,34.2
1.4,50,160,1,15,7,33.6
3,50,170,3,15,7,33.3
2,25,200,3,15,7,33.2
1.9,50,170,2,15,7,32.8
0.5,50,240,2,15,7,32.6
0.7,50,210,7,15,7,32.6
1,50,160,1,15,7,32.3
7,50,220,7,15,7,32.1
0.2,50,180,5,15,7,32
0.5,50,185,3,15,7,31.9
1.5,50,240,4,15,7,31.2
1,50,220,4,15,7,31.1
1.8,50,170,2,15,7,31.1
1.9,50,220,2,15,7,31.1
2,20,200,5,15,7,31.1
0.5,50,180,2,15,7,30.8
0.5,50,190,1,15,7,30.7
0.7,50,200,1,15,7,30.5
1.7,50,170,2,15,7,30.4
2,15,200,5,15,7,30.1
8.8,50,140,1,15,7,29.9
1.8,50,220,2,15,7,29.9
8,50,220,5,15,7,29.8
2,20,200,3,15,7,29.7
2,25,200,1,15,7,29.6
1.6,50,170,2,15,7,29.5
2,30,160,0.5,15,8,29
1.5,50,200,0.5,15,7,28.9
1.7,50,220,2,15,7,28.9
1.7,50,220,3,15,7,28.9
1.9,50,160,2,15,7,28.8
1,50,190,5,15,7,28.5
2,20,200,1,15,7,28.5
2,15,200,3,15,7,28.4
2,30,200,1,5,7,28.4
2,50,160,5,15,7,27.9
2.1,50,200,0.6,15,7,27.8
1,10,160,1,5,8,27.8
1,50,220,5,15,7,27.6
8,50,220,8,15,7,27.6
0.5,50,260,3,15,7,27.4
1.6,50,220,2,15,7,27.4
2,15,200,1,15,7,27.3
0.5,50,160,1,15,7,27.2
1,40,180,2,10,7,27.2
2.6,50,160,1,15,7,27.1
1,50,180,0.5,15,7,27
7,40,200,1,10,8,26.8
1,50,220,3,15,7,26.6
0.6,50,200,1,15,7,26.6
2.2,50,200,0.4,15,7,26.6
2,50,160,5,15,6,26.6
1.8,50,160,2,15,7,26.4
0.1,50,195,2,15,7,26.3
4.2,50,180,1,15,7,26.3
10,30,200,1,5,7,26.3
2,50,170,2,15,7,26.2
0.2,50,160,2,15,7,26
8,30,200,1,5,7,25.9
2,50,240,5,15,7,25.7
0.1,50,190,2,15,7,25.5
1.7,50,160,2,15,7,25.5
0.1,50,200,2,15,7,25.2
4.4,50,180,1,15,7,25.2
1.6,50,160,2,15,7,24.8
2,50,140,5,15,7,24.8
2,30,180,5,5,6,24.8
0.1,50,185,2,15,7,24.6
0.8,50,220,2,15,7,24.4
0.1,50,205,2,15,7,24.3
8,50,230,8,15,7,24.3
2,50,160,2,15,7,24.2
0.1,50,210,2,15,7,23.7
1,40,180,1,5,7,23.3
2.3,50,200,0.3,15,7,23.2
1,30,160,1,5,8,22.9
1.9,50,240,2,15,7,22.8
4.6,50,180,1,15,7,22.7
6,40,200,1,10,8,22.5
6,40,200,5,10,7,22.4
1,50,240,5,15,7,22.3
0.8,50,220,8,15,7,22.2
0.1,50,180,2,15,7,22.1
1,30,200,1,5,7,22.1
2.7,50,150,0.8,15,7,21.8
1,30,200,1,15,6,21.8
1.6,50,200,0.1,15,7,21.7
0.5,50,280,1,15,7,21.5
0.9,50,230,9,15,7,21.5
1,50,230,4,15,7,21.5
2,40,140,1,10,7,21.5
1.8,50,240,2,15,7,21.3
0.1,50,220,2,15,7,21.2
9,50,230,9,15,7,21.1
1,30,200,2,2,7,20.7
0.7,50,230,2,15,7,20.5
1,25,140,1,2,8,20.4
9,30,200,1,5,7,20.4
4.8,50,180,1,15,7,20.3
1,50,200,1,5,7,20.1
0.1,50,240,2,15,7,19.9
9,40,200,1,10,6,19.9
1.5,50,240,2,15,7,19.9
0.6,50,240,2,15,7,19.1
0.1,50,160,2,15,7,19
2.8,50,140,0.6,15,7,18.9
1,45,200,1,5,7,18.9
9,50,240,9,15,7,18.9
10,40,200,5,2,9,18.6
10,50,240,10,15,7,18.5
1,50,240,1,15,7,18.5
2,60,180,3,2,8,18.5
5,50,180,1,15,7,18.5
2,30,180,5,5,5,18.4
2.4,50,200,0.2,15,7,18.3
0.1,50,150,1,15,7,18
2,30,160,0.5,10,7,18
2,50,200,6,15,7,17.9
1,55,200,1,5,7,17.9
2,60,180,3,5,8,17.8
5.2,50,160,1,15,7,17.6
7.8,50,240,4,15,7,17.5
1.5,50,250,2,15,7,17.5
2,50,185,5,15,4,17.5
1,30,200,2,2,9,17.2
5.4,50,140,1,15,7,16.8
1,50,160,4,15,7,16.7
1,50,235,10,15,7,16.6
1,60,200,1,5,7,16.6
2.5,50,200,0.1,15,7,16.4
1,30,200,1,5,9,16.2
0.1,50,260,2,15,7,16
0.05,50,200,1,15,7,15.8
1,50,240,6,15,7,15.5
1.1,50,240,11,15,7,15.3
10,50,250,10,15,7,15.3
4,45,200,5,5,6,15
1,10,160,1,5,9,14.5
2,50,200,8,15,7,14.4
0.1,50,280,2,15,7,14.4
0.02,50,195,1,15,7,14.4
11,50,250,11,15,7,14.4
1.2,50,245,12,15,7,14.4
5,40,200,1,10,9,14.4
1,50,150,1,15,7,14.2
1.3,50,250,2,15,7,14.2
1,30,200,2,2,6,13.8
0.05,50,185,1,15,7,13.6
0.02,50,210,1,15,7,13.3
9,50,120,0.5,15,7,13.3
1,50,200,8,15,7,13.1
0.01,50,190,1,15,7,12.8
0.01,50,205,1,15,7,12.7
2,50,200,2,5,10,12.5
11,50,260,11,15,7,12.4
1,50,260,6,15,7,12.2
2,55,200,1,2,6,12.2
1,30,200,1,5,6,12.2
12,50,260,12,15,7,12.1
1,25,120,1,15,9,12.1
2,50,200,1,2,9,12.1
2,30,160,0.5,5,6,12
2,30,160,0.5,2,9,12
1.3,50,250,13,15,7,11.7
1,50,250,2,15,7,11.7
5.8,50,120,1,15,7,11.6
7.6,50,260,3,15,7,11.6
2,40,120,1,10,7,11.5
0.02,50,180,1,15,7,11.4
2.9,50,130,0.4,15,7,11.2
11,30,200,1,5,7,11.2
12,50,270,12,15,7,11.1
2,50,200,2,5,6,11.1
0.05,50,220,1,15,7,10.7
13,50,270,13,15,7,10.5
1.4,50,255,14,15,7,10.5
0.5,50,250,2,15,7,10.5
12,30,200,1,5,7,10.5
2,50,200,2,5,5,10.3
1,50,280,4,15,7,9.9
1.5,50,260,15,15,7,9.8
1.6,50,265,16,15,7,9.4
10,40,200,1,10,5,9.2
14,50,280,13,15,7,9.2
1.7,50,270,17,15,7,9.1
14,30,200,1,5,7,8.9
0.01,50,160,1,15,7,8.82
1,30,220,1,2,5,8.8
0.5,50,270,5,15,7,8.8
2,30,180,5,5,4,8.8
2,30,180,5,5,3,8.8
1,50,220,10,15,7,8.6
1.8,50,275,18,15,7,8.5
14,50,280,14,15,7,8.3
0.4,50,260,2,15,7,8.3
2,55,200,1,2,5,8.1
0.01,50,240,1,15,7,7.9
7.4,50,280,2,15,7,7.8
6,50,100,1,15,7,7.7
1,50,240,12,15,7,6.6
1.9,50,280,19,15,7,6.6
1,50,260,3,15,7,6.6
1,10,160,1,5,10,6.6
0.02,50,260,1,15,7,6.3
2,45,200,5,2,5,6
1,30,200,2,2,5,5.6
1,30,180,1,5,5,5.6
0.05,50,280,1,15,7,5.5
15,50,290,15,15,7,5.2
2,50,200,2,5,4,4.8
16,50,300,16,15,7,4.7
2,50,285,20,15,7,4.7
3,50,120,0.2,15,7,4.6
2,40,100,1,10,7,4.6
2,35,160,0.5,2,5,4.4
7.2,50,300,1,15,7,4.4
11,45,200,1,10,4,4.1
17,50,300,17,15,7,3.5
1,50,270,4,15,7,3.5
1,30,240,1,5,4,3.5
2.6,50,200,0.01,15,7,3.5
2,50,200,1,2,4,3.4
0.1,50,190,5,15,7,3.3
1,50,260,14,15,7,3.2
2.1,50,290,21,15,7,3.2
12,40,200,1,5,10,3.2
0.1,50,280,5,15,7,3.2
18,50,300,18,15,7,3.1
19,50,300,19,15,7,2.7
1,30,200,2,2,10,2.6
2,40,80,1,10,7,2.5
2,50,200,1,2,3,2.3
2,50,200,2,5,11,2.3
4,35,200,1,10,10,2.2
1,30,200,1,5,10,2.2
11,50,100,0.1,15,7,2.2
2,50,200,2,5,3,2.2
2,50,200,1,2,10,2.1
1,10,160,1,5,11,2.1
2,50,130,5,15,7,2
4,50,110,0.1,15,7,1.9
2,30,160,0.5,5,10,1.7
6.2,50,80,1,15,7,1.4
2,20,180,5,5,2,1.4
20,50,300,20,15,7,1.3
1.5,45,200,5,15,4,1.2
1,50,280,5,15,7,1.1
1,25,100,1,10,10,1.1
1,30,200,2,2,4,1.1
1,45,200,5,10,3,0.9
2,35,160,0.5,15,4,0.9
1,30,180,1,5,4,0.9
21,50,300,21,15,7,0.9
1,10,160,1,5,12,0.9
5,50,100,0.05,15,7,0.8
1,30,200,2,2,3,0.8
2,35,160,0.5,10,3,0.7
1,30,180,1,5,3,0.7
0.3,50,270,2,15,7,0.5
2,40,200,1,10,11,0.4
1,50,290,6,15,7,0.3
1,30,200,2,2,11,0.3
0.2,50,280,1,15,7,0.3
1,30,200,2,2,2,0.2
1,30,200,1,5,11,0.2
6.4,50,60,1,15,7,0.2
2,40,60,1,10,7,0.2
6,50,90,0.01,15,7,0.1
0.5,45,200,5,5,2,0.1
1,30,260,1,10,3,0.1
3,35,200,1,10,11,0.1
12,45,200,1,10,3,0.1
1,30,180,1,5,2,0.1
6.6,50,40,1,15,7,0.1
13,50,80,0.05,15,7,0.1
0.01,50,250,5,15,7,0.1
2,40,40,1,10,7,0.1
2,50,200,2,5,2,0.1
2,50,200,2,5,12,0.1
7,50,80,0.01,15,7,0
1,50,300,7,15,7,0
0.2,50,200,5,2,1,0
1,35,200,1,15,12,0
2,35,160,0.5,2,1,0
2,35,160,0.5,5,2,0
2,30,160,0.5,10,11,0
2,25,160,0.5,15,12,0
2,25,160,0.5,2,12,0
1,25,80,1,5,11,0
1,35,280,1,15,2,0
1,35,300,1,15,1,0
1,35,200,1,10,13,0
2,35,200,1,10,12,0
13,45,200,1,10,2,0
14,45,200,1,10,1,0
1,30,200,2,2,1,0
1,30,200,2,2,12,0
1,30,200,2,2,13,0
1,30,200,2,2,14,0
1,30,180,1,5,1,0
1,30,200,1,5,12,0
1,30,200,1,5,13,0
1,30,200,1,5,14,0
1,35,200,1,5,7,0
1,40,200,1,5,7,0
6.8,50,20,1,15,7,0
7,50,0,1,15,7,0
17,50,60,0.01,15,7,0
0.1,50,290,1,15,7,0
0.01,50,300,1,15,7,0
2,20,180,5,5,1,0
1,10,160,1,5,1,0
1,10,160,1,5,13,0
1,10,160,1,5,14,0
2,40,20,1,10,7,0
2,50,200,2,5,1,0
2,50,200,2,5,13,0
2,50,200,2,5,14,0

File: data/mos2_raw.csv
Add NaCl,Distance of S outside Furnace (in cm),Flat/Tilted,Flow rate (sccm),Reaction Temperature (°C),Ramp time (min),Reaction time (min),Result
0,2.0 ,Face Down (Flat),50 ,500 ,13 ,10 ,0 
0,2.0 ,Face Down (Flat),100 ,500 ,12 ,15 ,0 
1,2.0 ,Face Down (Flat),150 ,500 ,11 ,10 ,0 
0,2.0 ,Face Down (Tilted),150 ,500 ,11 ,15 ,0 
1,2.0 ,Face Down (Tilted),200 ,500 ,10 ,5 ,0 
1,2.0 ,Face Down (Tilted),100 ,500 ,12 ,10 ,0 
1,2.0 ,Face Down (Flat),100 ,500 ,12 ,5 ,0 
0,2.0 ,Face Down (Tilted),150 ,500 ,11 ,5 ,0 
1,2.0 ,Face Down (Tilted),200 ,500 ,10 ,10 ,0 
1,2.0 ,Face Down (Tilted),200 ,500 ,10 ,15 ,0 
0,2.0 ,Face Down (Tilted),50 ,525 ,14 ,10 ,0 
0,2.0 ,Face Down (Tilted),100 ,525 ,13 ,5 ,0 
0,2.0 ,Face Down (Tilted),100 ,525 ,13 ,15 ,0 
1,2.0 ,Face Down (Tilted),150 ,525 ,12 ,5 ,0 
1,2.0 ,Face Down (Tilted),150 ,525 ,12 ,10 ,0 
0,2.0 ,Face Down (Tilted),200 ,525 ,11 ,10 ,0 
0,2.0 ,Face Down (Tilted),200 ,525 ,11 ,5 ,0 
1,2.0 ,Face Down (Tilted),100 ,525 ,13 ,10 ,1 
1,2.0 ,Face Down (Tilted),150 ,525 ,12 ,15 ,1 
1,2.0 ,Face Down (Tilted),200 ,525 ,11 ,15 ,1 
0,2.0 ,Face Down (Tilted),200 ,550 ,20 ,5 ,0 
0,2.0 ,Face Down (Flat),200 ,550 ,20 ,5 ,0 
1,2.0 ,Face Down (Tilted),200 ,550 ,20 ,5 ,0 
1,2.0 ,Face Down (Tilted),200 ,550 ,20 ,5 ,1 
1,2.0 ,Face Down (Tilted),200 ,550 ,20 ,5 ,1 
1,2.0 ,Face Down (Flat),200 ,550 ,20 ,5 ,1 
1,2.0 ,Face Down (Flat),200 ,550 ,20 ,5 ,1 
1,2.0 ,Face Down (Tilted),200 ,550 ,20 ,5 ,1 
1,2.0 ,Face Down (Flat),200 ,550 ,20 ,5 ,1 
1,2.0 ,Face Down (Tilted),200 ,550 ,20 ,5 ,1 
1,2.0 ,Face Down (Tilted),100 ,600 ,12 ,15 ,1 
0,2.0 ,Face Down (Tilted),50 ,625 ,15 ,15 ,1 
1,1.6 ,Face Down (Tilted),80 ,660 ,16 ,15 ,1 
0,1.0 ,Face Down (Flat),80 ,660 ,16 ,15 ,1 
0,2.5 ,Face Down (Flat),40 ,700 ,15 ,15 ,0 
0,2.0 ,Face Down (Flat),40 ,700 ,15 ,15 ,0 
1,2.0 ,Face Down (Flat),40 ,700 ,15 ,15 ,0 
0,2.0 ,Face Down (Flat),40 ,700 ,15 ,15 ,0 
1,2.0 ,Face Down (Flat),40 ,700 ,15 ,15 ,0 
1,2.0 ,Face Down (Flat),40 ,700 ,15 ,15 ,0 
0,2.0 ,Face Down (Tilted),40 ,700 ,15 ,15 ,0 
1,2.0 ,Face Down (Tilted),40 ,700 ,15 ,15 ,0 
0,2.0 ,Face Down (Tilted),40 ,700 ,15 ,15 ,0 
1,2.0 ,Face Down (Flat),60 ,700 ,15 ,10 ,0 
1,2.0 ,Face Down (Flat),70 ,700 ,15 ,10 ,0 
0,2.0 ,Face Down (Flat),70 ,700 ,15 ,10 ,0 
0,2.0 ,Face Down (Flat),70 ,700 ,15 ,10 ,0 
0,2.5 ,Face Down (Flat),70 ,700 ,15 ,10 ,0 
0,2.5 ,Face Down (Flat),70 ,700 ,15 ,10 ,0 
0,2.5 ,Face Down (Flat),70 ,700 ,15 ,10 ,0 
1,1.0 ,Face Down (Flat),70 ,700 ,15 ,10 ,0 
0,1.0 ,Face Down (Flat),70 ,700 ,15 ,10 ,0 
1,1.0 ,Face Down (Flat),70 ,700 ,15 ,10 ,0 
0,2.0 ,Face Down (Flat),70 ,700 ,15 ,10 ,0 
0,2.0 ,Face Down (Flat),70 ,700 ,15 ,10 ,0 
1,2.0 ,Face Down (Flat),70 ,700 ,15 ,10 ,0 
0,3.0 ,Face Down (Flat),70 ,700 ,15 ,10 ,0 
0,3.0 ,Face Down (Flat),70 ,700 ,15 ,10 ,0 
1,3.0 ,Face Down (Flat),70 ,700 ,15 ,10 ,0 
0,2.0 ,Face Down (Flat),80 ,700 ,15 ,10 ,0 
0,2.0 ,Face Down (Flat),80 ,700 ,15 ,10 ,0 
0,2.0 ,Face Down (Flat),80 ,700 ,15 ,10 ,0 
0,2.0 ,Face Down (Flat),80 ,700 ,15 ,10 ,0 
0,2.0 ,Face Down (Flat),80 ,700 ,15 ,10 ,0 
0,2.0 ,Face Down (Flat),80 ,700 ,15 ,10 ,0 
0,2.0 ,Face Down (Flat),80 ,700 ,15 ,10 ,0 
1,2.0 ,Face Down (Flat),80 ,700 ,15 ,10 ,0 
0,2.0 ,Face Down (Flat),40 ,700 ,15 ,10 ,1 
1,2.0 ,Face Down (Flat),40 ,700 ,15 ,10 ,1 
0,2.0 ,Face Down (Flat),40 ,700 ,15 ,10 ,1 
1,2.0 ,Face Down (Flat),40 ,700 ,15 ,10 ,1 
0,2.0 ,Face Down (Flat),40 ,700 ,15 ,10 ,1 
0,1.5 ,Face Down (Flat),40 ,700 ,16 ,10 ,1 
0,2.0 ,Face Down (Flat),40 ,700 ,16 ,10 ,1 
0,1.8 ,Face Down (Flat),40 ,700 ,16 ,10 ,1 
0,1.8 ,Face Down (Flat),40 ,700 ,16 ,10 ,1 
0,2.0 ,Face Down (Flat),40 ,700 ,16 ,10 ,1 
1,2.2 ,Face Down (Flat),40 ,700 ,16 ,10 ,1 
0,2.2 ,Face Down (Flat),40 ,700 ,16 ,10 ,1 
1,2.5 ,Face Down (Flat),40 ,700 ,16 ,10 ,1 
0,2.2 ,Face Down (Flat),40 ,700 ,16 ,10 ,1 
0,2.5 ,Face Down (Flat),40 ,700 ,16 ,10 ,1 
1,2.8 ,Face Down (Flat),40 ,700 ,16 ,10 ,1 
1,2.8 ,Face Down (Flat),40 ,700 ,16 ,10 ,1 
0,2.5 ,Face Down (Tilted),40 ,700 ,15 ,15 ,1 
0,2.5 ,Face Down (Tilted),40 ,700 ,15 ,15 ,1 
0,2.5 ,Face Down (Tilted),40 ,700 ,15 ,15 ,1 
0,2.5 ,Face Down (Tilted),40 ,700 ,15 ,15 ,1 
0,2.5 ,Face Down (Tilted),40 ,700 ,15 ,15 ,1 
1,2.5 ,Face Down (Tilted),40 ,700 ,15 ,15 ,1 
0,2.5 ,Face Down (Tilted),40 ,700 ,15 ,15 ,1 
0,2.5 ,Face Down (Tilted),40 ,700 ,15 ,15 ,1 
1,2.5 ,Face Down (Tilted),40 ,700 ,15 ,15 ,1 
1,2.5 ,Face Down (Tilted),40 ,700 ,15 ,15 ,1 
0,2.5 ,Face Down (Tilted),40 ,700 ,15 ,15 ,1 
0,1.5 ,Face Down (Tilted),40 ,700 ,15 ,15 ,1 
0,2.0 ,Face Down (Flat),40 ,700 ,15 ,15 ,1 
0,2.0 ,Face Down (Flat),40 ,700 ,15 ,15 ,1 
0,2.0 ,Face Down (Flat),40 ,700 ,15 ,15 ,1 
0,2.0 ,Face Down (Flat),40 ,700 ,15 ,15 ,1 
0,2.0 ,Face Down (Flat),40 ,700 ,15 ,15 ,1 
1,2.0 ,Face Down (Flat),40 ,700 ,15 ,15 ,1 
0,2.0 ,Face Down (Flat),40 ,700 ,15 ,15 ,1 
0,2.0 ,Face Down (Flat),40 ,700 ,15 ,15 ,1 
0,1.5 ,Face Down (Flat),40 ,700 ,15 ,15 ,1 
0,2.5 ,Face Down (Flat),40 ,700 ,15 ,15 ,1 
0,2.5 ,Face Down (Flat),40 ,700 ,15 ,15 ,1 
0,2.5 ,Face Down (Flat),40 ,700 ,15 ,15 ,1 
0,2.0 ,Face Down (Flat),50 ,700 ,15 ,10 ,1 
0,2.0 ,Face Down (Flat),50 ,700 ,15 ,10 ,1 
0,2.0 ,Face Down (Flat),60 ,700 ,15 ,10 ,1 
0,2.0 ,Face Down (Flat),60 ,700 ,15 ,10 ,1 
0,1.5 ,Face Down (Flat),60 ,700 ,15 ,10 ,1 
1,2.0 ,Face Down (Flat),60 ,700 ,15 ,10 ,1 
0,3.0 ,Face Down (Flat),60 ,700 ,16 ,10 ,1 
0,2.2 ,Face Down (Flat),60 ,700 ,16 ,10 ,1 
1,3.0 ,Face Down (Flat),60 ,700 ,16 ,10 ,1 
0,3.0 ,Face Down (Flat),60 ,700 ,16 ,10 ,1 
0,2.5 ,Face Down (Tilted),60 ,700 ,15 ,15 ,1 
0,1.5 ,Face Down (Flat),80 ,700 ,16 ,15 ,1 
0,2.0 ,Face Down (Flat),100 ,700 ,16 ,10 ,1 
1,2.5 ,Face Down (Flat),200 ,700 ,16 ,10 ,1 
0,2.5 ,Face Down (Flat),200 ,700 ,16 ,10 ,1 
0,2.0 ,Face Down (Flat),200 ,700 ,16 ,10 ,1 
1,1.8 ,Face Down (Flat),80 ,700 ,16 ,14 ,1 
0,1.8 ,Face Down (Flat),80 ,700 ,16 ,15 ,1 
1,1.2 ,Face Down (Flat),80 ,700 ,15 ,15 ,1 
1,1.5 ,Face Down (Flat),80 ,700 ,15 ,15 ,1 
1,2.5 ,Face Down (Flat),80 ,700 ,15 ,15 ,1 
0,2.5 ,Face Down (Flat),80 ,700 ,15 ,15 ,1 
0,1.8 ,Face Down (Flat),80 ,700 ,15 ,15 ,1 
0,2.0 ,Face Down (Tilted),150 ,700 ,14 ,5 ,1 
0,2.0 ,Face Down (Tilted),250 ,700 ,14 ,15 ,1 
0,2.8 ,Face Down (Flat),40 ,720 ,16 ,10 ,1 
0,2.0 ,Face Down (Flat),60 ,720 ,16 ,10 ,1 
0,2.0 ,Face Down (Flat),60 ,720 ,16 ,10 ,1 
0,2.0 ,Face Down (Flat),60 ,720 ,16 ,10 ,1 
0,2.5 ,Face Down (Flat),80 ,720 ,17 ,15 ,1 
1,1.5 ,Face Down (Flat),80 ,720 ,16 ,15 ,1 
1,1.5 ,Face Down (Flat),80 ,720 ,16 ,15 ,1 
1,2.0 ,Face Down (Flat),80 ,720 ,15 ,13 ,1 
1,1.8 ,Face Down (Flat),80 ,720 ,15 ,13 ,1 
1,1.8 ,Face Down (Flat),80 ,720 ,15 ,13 ,1 
0,1.1 ,Face Down (Flat),80 ,720 ,15 ,13 ,1 
0,1.3 ,Face Down (Tilted),80 ,720 ,15 ,13 ,1 
0,1.0 ,Face Down (Tilted),80 ,720 ,15 ,13 ,1 
0,2.3 ,Face Down (Tilted),80 ,720 ,15 ,13 ,1 
1,2.5 ,Face Down (Tilted),80 ,720 ,15 ,13 ,1 
1,2.5 ,Face Down (Flat),80 ,720 ,15 ,13 ,1 
0,2.5 ,Face Down (Flat),40 ,725 ,15 ,10 ,1 
0,2.0 ,Face Down (Flat),40 ,725 ,15 ,10 ,1 
0,2.0 ,Face Down (Tilted),50 ,725 ,15 ,10 ,1 
0,2.0 ,Face Down (Tilted),50 ,725 ,15 ,10 ,1 
0,2.0 ,Face Down (Flat),50 ,725 ,15 ,10 ,1 
1,2.0 ,Face Down (Flat),50 ,725 ,15 ,10 ,1 
0,2.0 ,Face Down (Flat),50 ,725 ,15 ,10 ,1 
0,2.0 ,Face Down (Flat),50 ,725 ,15 ,10 ,1 
0,2.0 ,Face Down (Flat),50 ,725 ,15 ,10 ,1 
0,2.0 ,Face Down (Flat),50 ,725 ,15 ,10 ,1 
0,2.0 ,Face Down (Flat),50 ,725 ,15 ,10 ,1 
0,2.0 ,Face Down (Flat),50 ,725 ,15 ,10 ,1 
0,2.0 ,Face Down (Flat),50 ,725 ,15 ,10 ,1 
0,2.0 ,Face Down (Flat),50 ,725 ,15 ,10 ,1 
0,1.5 ,Face Down (Flat),60 ,725 ,15 ,10 ,1 
0,2.0 ,Face Down (Flat),60 ,725 ,15 ,10 ,1 
0,2.0 ,Face Down (Flat),60 ,730 ,16 ,10 ,0 
0,2.0 ,Face Down (Flat),60 ,730 ,16 ,10 ,0 
1,2.0 ,Face Down (Flat),60 ,730 ,16 ,10 ,0 
1,2.5 ,Face Down (Flat),80 ,730 ,17 ,15 ,1 
0,2.0 ,Face Down (Flat),80 ,730 ,17 ,15 ,1 
0,2.0 ,Face Down (Flat),80 ,740 ,16 ,13 ,1 
1,1.8 ,Face Down (Flat),80 ,740 ,16 ,14 ,1 
0,1.8 ,Face Down (Flat),80 ,740 ,16 ,14 ,1 
0,2.0 ,Face Down (Flat),40 ,750 ,15 ,15 ,0 
0,2.0 ,Face Down (Flat),40 ,750 ,15 ,15 ,0 
0,2.0 ,Face Down (Tilted),40 ,750 ,15 ,15 ,0 
0,2.0 ,Face Down (Flat),60 ,750 ,15 ,15 ,0 
0,2.0 ,Face Down (Flat),60 ,750 ,15 ,15 ,0 
1,2.0 ,Face Down (Flat),60 ,750 ,16 ,10 ,0 
0,2.0 ,Face Down (Flat),60 ,750 ,16 ,10 ,0 
0,2.0 ,Face Down (Flat),60 ,750 ,16 ,10 ,0 
0,2.0 ,Face Down (Flat),60 ,750 ,16 ,10 ,0 
0,2.0 ,Face Down (Flat),60 ,750 ,16 ,10 ,0 
0,2.0 ,Face Down (Flat),60 ,750 ,16 ,10 ,0 
1,2.0 ,Face Down (Flat),60 ,750 ,16 ,10 ,0 
0,2.0 ,Face Down (Flat),60 ,750 ,16 ,10 ,0 
1,2.0 ,Face Down (Tilted),60 ,750 ,16 ,10 ,0 
0,2.0 ,Face Down (Tilted),60 ,750 ,16 ,10 ,0 
1,2.0 ,Face Down (Flat),60 ,750 ,16 ,10 ,0 
0,2.0 ,Face Down (Flat),60 ,750 ,16 ,10 ,0 
0,2.0 ,Face Down (Flat),60 ,750 ,16 ,10 ,0 
0,2.0 ,Face Down (Flat),60 ,750 ,16 ,10 ,0 
1,2.0 ,Face Down (Flat),60 ,750 ,16 ,10 ,0 
0,2.5 ,Face Down (Flat),40 ,750 ,15 ,10 ,1 
0,2.0 ,Face Down (Tilted),40 ,750 ,16 ,10 ,1 
0,2.0 ,Face Down (Flat),40 ,750 ,16 ,10 ,1 
0,1.5 ,Face Down (Flat),40 ,750 ,16 ,10 ,1 
0,2.0 ,Face Down (Tilted),40 ,750 ,16 ,10 ,1 
0,2.0 ,Face Down (Tilted),40 ,750 ,16 ,10 ,1 
0,2.0 ,Face Down (Flat),40 ,750 ,16 ,10 ,1 
0,2.0 ,Face Down (Flat),40 ,750 ,16 ,10 ,1 
0,2.5 ,Face Down (Tilted),40 ,750 ,15 ,15 ,1 
1,3.5 ,Face Down (Tilted),40 ,750 ,15 ,15 ,1 
0,2.5 ,Face Down (Flat),60 ,750 ,16 ,10 ,1 
0,2.0 ,Face Down (Flat),60 ,750 ,16 ,10 ,1 
0,1.5 ,Face Down (Tilted),60 ,750 ,15 ,15 ,1 
0,2.5 ,Face Down (Tilted),60 ,750 ,15 ,15 ,1 
0,3.5 ,Face Down (Flat),80 ,750 ,17 ,15 ,1 
1,2.5 ,Face Down (Flat),80 ,750 ,17 ,15 ,1 
0,2.5 ,Face Down (Flat),80 ,750 ,17 ,15 ,1 
0,2.5 ,Face Down (Flat),80 ,750 ,16 ,13 ,1 
0,2.0 ,Face Down (Tilted),10 ,750 ,15 ,5 ,1 
1,3.5 ,Face Down (Flat),70 ,750 ,16 ,12 ,1 
0,2.0 ,Face Down (Flat),80 ,750 ,17 ,15 ,1 
0,2.0 ,Face Down (Flat),80 ,750 ,17 ,15 ,1 
0,2.5 ,Face Down (Flat),80 ,750 ,16 ,11 ,1 
0,2.5 ,Face Down (Tilted),80 ,750 ,16 ,11 ,1 
1,3.0 ,Face Down (Flat),80 ,750 ,16 ,11 ,1 
0,3.0 ,Face Down (Tilted),80 ,750 ,16 ,11 ,1 
1,3.0 ,Face Down (Flat),80 ,750 ,16 ,12 ,1 
0,1.8 ,Face Down (Flat),80 ,750 ,16 ,14 ,1 
1,2.5 ,Face Down (Flat),80 ,750 ,16 ,10 ,1 
1,2.5 ,Face Down (Flat),80 ,750 ,16 ,10 ,1 
1,3.0 ,Face Down (Flat),80 ,750 ,16 ,13 ,1 
1,3.5 ,Face Down (Flat),80 ,750 ,16 ,13 ,1 
1,2.8 ,Face Down (Flat),80 ,750 ,16 ,13 ,1 
0,2.0 ,Face Down (Flat),80 ,750 ,16 ,13 ,1 
0,1.5 ,Face Down (Flat),80 ,750 ,16 ,13 ,1 
0,1.5 ,Face Down (Flat),80 ,750 ,16 ,15 ,1 
1,2.5 ,Face Down (Flat),90 ,750 ,16 ,12 ,1 
0,1.8 ,Face Down (Tilted),90 ,750 ,16 ,12 ,1 
0,1.8 ,Face Down (Flat),90 ,750 ,16 ,12 ,1 
1,2.5 ,Face Down (Flat),60 ,770 ,17 ,10 ,0 
0,2.5 ,Face Down (Flat),60 ,770 ,17 ,10 ,0 
1,2.5 ,Face Down (Flat),60 ,770 ,17 ,10 ,0 
1,2.5 ,Face Down (Flat),60 ,770 ,17 ,10 ,0 
0,2.5 ,Face Down (Flat),60 ,770 ,17 ,10 ,0 
1,2.5 ,Face Down (Flat),60 ,770 ,17 ,10 ,0 
1,2.5 ,Face Down (Flat),60 ,770 ,17 ,10 ,0 
0,2.5 ,Face Down (Flat),60 ,770 ,17 ,10 ,0 
1,2.5 ,Face Down (Flat),60 ,770 ,17 ,10 ,0 
1,2.5 ,Face Down (Flat),60 ,770 ,17 ,10 ,0 
0,2.5 ,Face Down (Flat),40 ,780 ,16 ,10 ,1 
0,2.0 ,Face Down (Tilted),60 ,800 ,15 ,15 ,0 
1,2.5 ,Face Down (Flat),60 ,800 ,17 ,10 ,0 
1,2.5 ,Face Down (Flat),60 ,800 ,17 ,10 ,0 
0,2.5 ,Face Down (Flat),60 ,800 ,17 ,10 ,0 
0,2.5 ,Face Down (Flat),60 ,800 ,17 ,10 ,0 
1,2.5 ,Face Down (Flat),60 ,800 ,17 ,10 ,0 
0,2.5 ,Face Down (Flat),60 ,800 ,17 ,10 ,0 
0,1.5 ,Face Down (Flat),20 ,800 ,17 ,15 ,1 
0,1.5 ,Face Down (Flat),20 ,800 ,17 ,15 ,1 
1,3.0 ,Face Down (Tilted),40 ,800 ,18 ,15 ,1 
0,1.5 ,Face Down (Flat),60 ,800 ,17 ,15 ,1 
0,1.2 ,Face Down (Flat),60 ,800 ,17 ,15 ,1 
0,2.0 ,Face Down (Flat),65 ,800 ,17 ,15 ,1 
0,1.0 ,Face Down (Flat),65 ,800 ,17 ,15 ,1 
0,1.5 ,Face Down (Flat),80 ,800 ,17 ,15 ,1 
0,2.0 ,Face Down (Flat),80 ,800 ,17 ,15 ,1 
0,1.5 ,Face Down (Flat),80 ,800 ,17 ,15 ,1 
0,1.0 ,Face Down (Flat),80 ,800 ,17 ,15 ,1 
0,2.0 ,Face Down (Flat),80 ,800 ,17 ,15 ,1 
0,1.5 ,Face Down (Flat),80 ,800 ,17 ,15 ,1 
0,0.5 ,Face Down (Flat),80 ,800 ,17 ,15 ,1 
0,2.5 ,Face Down (Flat),80 ,800 ,17 ,15 ,1 
0,1.5 ,Face Down (Flat),100 ,800 ,17 ,15 ,1 
0,0.5 ,Face Down (Flat),100 ,800 ,17 ,15 ,1 
0,2.0 ,Face Down (Tilted),60 ,820 ,15 ,15 ,0 
0,2.0 ,Face Down (Tilted),60 ,820 ,15 ,15 ,0 
0,2.0 ,Face Down (Tilted),60 ,820 ,15 ,15 ,0 
0,2.0 ,Face Down (Tilted),60 ,820 ,15 ,15 ,0 
0,3.0 ,Face Down (Tilted),40 ,820 ,16 ,15 ,1 
0,3.0 ,Face Down (Tilted),40 ,820 ,16 ,15 ,1 
0,2.0 ,Face Down (Tilted),10 ,850 ,17 ,5 ,1 
0,3.0 ,Face Down (Tilted),40 ,850 ,18 ,15 ,1 
0,3.0 ,Face Down (Tilted),40 ,850 ,18 ,15 ,1 
0,3.0 ,Face Down (Tilted),40 ,850 ,18 ,15 ,1 
0,2.0 ,Face Down (Flat),30 ,900 ,18 ,5 ,0 
0,2.0 ,Face Down (Tilted),50 ,900 ,18 ,5 ,0 
0,2.0 ,Face Down (Tilted),80 ,900 ,18 ,10 ,0 
0,2.0 ,Face Down (Flat),100 ,900 ,18 ,10 ,0 
0,2.0 ,Face Down (Tilted),120 ,900 ,18 ,15 ,0 
0,2.0 ,Face Down (Flat),40 ,900 ,20 ,15 ,1 
0,2.0 ,Face Down (Tilted),10 ,925 ,19 ,5 ,0 
0,2.0 ,Face Down (Tilted),30 ,925 ,19 ,10 ,0 
0,2.0 ,Face Down (Tilted),50 ,925 ,20 ,5 ,0 
0,2.0 ,Face Down (Flat),80 ,925 ,20 ,5 ,0 
0,2.0 ,Face Down (Tilted),100 ,925 ,20 ,10 ,0 
0,2.0 ,Face Down (Flat),10 ,950 ,20 ,5 ,0 
0,2.0 ,Face Down (Tilted),30 ,950 ,20 ,10 ,0 
0,2.0 ,Face Down (Tilted),50 ,950 ,20 ,15 ,0 
0,2.0 ,Face Down (Tilted),80 ,950 ,21 ,5 ,0 
0,2.0 ,Face Down (Tilted),100 ,950 ,21 ,10 ,0 
0,2.0 ,Face Down (Tilted),10 ,950 ,19 ,5 ,1 
0,3.0 ,Face Down (Tilted),40 ,950 ,30 ,15 ,1 
0,2.0 ,Face Down (Tilted),10 ,975 ,20 ,5 ,0 
0,2.0 ,Face Down (Flat),30 ,975 ,20 ,5 ,0 
0,2.0 ,Face Down (Tilted),50 ,975 ,20 ,10 ,0 
0,2.0 ,Face Down (Flat),80 ,975 ,20 ,10 ,0 
0,2.0 ,Face Down (Tilted),100 ,975 ,20 ,15 ,0
